Repository: Dan-X/Dan-X.github.io

File: feed.xml
<?xml version="1.0" encoding="UTF-8"?>
<rss version="2.0" xmlns:atom="http://www.w3.org/2005/Atom">
  <channel>
    <title>Xin Shi</title>
    <description>Dr Xin Shi's Personal website </description>
    <link>http://xinshi.me/</link>
    <atom:link href="http://xinshi.me/feed.xml" rel="self" type="application/rss+xml"/>
    <pubDate>Sat, 28 Dec 2019 14:20:11 +0800</pubDate>
    <lastBuildDate>Sat, 28 Dec 2019 14:20:11 +0800</lastBuildDate>
    <generator>Jekyll v3.7.4</generator>
    
      <item>
        <title>How to drill a solid-state nanopore</title>
        <description>&lt;blockquote&gt;
  &lt;p&gt;This is the first of a series of posts about my PhD research topics (nanopores, plasmonics, etc.). Different from serious research papers and reviews, these blog posts will mostly focus on my personal experiences, knowledge, and comments on related topics. I hope this series can help you with your experiments if you are starting your own research related to these topics.&lt;/p&gt;
&lt;/blockquote&gt;

&lt;p&gt;Solid-state nanopores are simple, at least at first glance. A solid-state nanopore usually is simply a nanometer-sized small hole in a nanometer-thick dielectric membrane. Making this small hole, however, is not always that easy. In this article, let’s have a brief look at different methods of making them.&lt;/p&gt;

&lt;p&gt;This is not a serious review paper, and it is not intended for covering all aspects of the field. So please let me know if you have any questions, or you have some other things on mind that you think should be mentioned.&lt;/p&gt;

&lt;h2 id=&quot;focused-ion-beam-fib&quot;&gt;Focused ion beam (FIB)&lt;/h2&gt;
&lt;p&gt;Let’s start with FIB. In 2001, the first paper on using focused Ga+ beam to drill nanopores on membranes, and using the nanopore as a single-molecule sensor was &lt;a href=&quot;https://www.nature.com/articles/35084037&quot;&gt;reported&lt;/a&gt; (please let me know if I’m wrong). If you know a little bit about SEM (scanning electron microscopy), the idea of FIB would be quite easy to understand. In fact, the FIB setups are usually built together with SEMs, so-called ‘dual-beam system’. Check out more about FIB &lt;a href=&quot;https://en.wikipedia.org/wiki/Focused_ion_beam&quot;&gt;here&lt;/a&gt;.&lt;/p&gt;

&lt;p style=&quot;color:gray; font-size: 80%; text-align: center;&quot;&gt;&lt;a href=&quot;https://commons.wikimedia.org/wiki/File:Fib.jpg&quot;&gt;&lt;img src=&quot;/images/20191111/Fib.jpg&quot; alt=&quot;FIB&quot; /&gt;&lt;/a&gt;
&lt;em&gt;Focused ion beam machine, Wikimedia, &lt;a href=&quot;https://commons.wikimedia.org/wiki/User:EdC&quot;&gt;EdC&lt;/a&gt;, CC BY-SA 3.0&lt;/em&gt;&lt;/p&gt;

&lt;p&gt;The idea of using FIB to make nanopores are quite straight forward: you have a beam of high-energy particles, in a typical case, Ga+ ions, you focus these particles into a small spot, and then the particles bombard the membrane, and then as a result, punch a hole in the membrane. Benefit from the high energy of the ion beam, which is usually used for micro- to nanometer-scale sculpting, FIB can be used for drilling pores in membranes with different thicknesses, ranging from nanometer to micrometer scale, and easily making pores of different sizes, from tens of nanometers to micrometers.&lt;/p&gt;

&lt;p&gt;However, there are some downsides to using FIB. The first problem is beam-size and spatial resolution. Although most of the FIB system has a single-digit-nanometer resolution, it is still challenging to drill a rather small pore on the membrane, and need quite some work optimising the condition. I have never drill nanopores with FIB myself (so far I usually just sit next to the operator and watch over the shoulder), but I did know people managed to drill &amp;lt; 10-nm pores on 20-nm SiN membranes. The resolution limit of gallium-ion-based FIB can be significantly improved by using other smaller ions, like He&lt;sup&gt;2+&lt;/sup&gt;, which is usually called the Helium Ion Microscope (HIM). You can read more about HIM &lt;a href=&quot;https://iopscience.iop.org/article/10.1088/0957-4484/22/28/285310&quot;&gt;here&lt;/a&gt;. The second thing you might need to think about is the ion implantation and redeposition. Since the process relies on the focused ions interacting with the substrate, part of the ions (Ga&lt;sup&gt;+&lt;/sup&gt;) can eventually be captured and stay in the crystal structure of the substrate, which might change the property of the substrate. Redeposition happens when the material that removed by the ion beam re-attaches on the substrate surface, before being completely evaluated by the vacuum. I’ve been told by different people that FIB could be a relatively ‘dirty’ process because of these two effects, but I think this all depends on what your substrate is and how much you care about this implantation and redeposition. Finally, the throughput from FIB was usually not ideal for me. Usually you can mount multiple samples on the sample stage, but still it takes quite some time to locate the right area on each sample, align the beams (usually electron beam for imaging and ion beam for milling), mill, then image… and during these steps you usually need to rotate the sample stage multiple times. It might be not a too big problem if you are a skilled operator, but I have to say it’s pretty slow. However, when we talk about thought-put, we need to compare it with something else. Comparing to TEM (we will talk about it later), it probably takes more time to align everything, but the milling process itself usually is programmable hence you can make a pore array easily, while under TEM you need to drill them one by one; But when comparing to EBL+RIE (also below), which allows easily make thousands of pores in parallel, it is much slower.&lt;/p&gt;

&lt;h2 id=&quot;focused-electron-beam-tem&quot;&gt;Focused electron beam (TEM)&lt;/h2&gt;
&lt;p&gt;Besides the focused ion beam, naturally, we can focus something much smaller: electrons. It’s pretty common to focus electrons in some imaging techniques, like Scanning Electron Microscopy (SEM), Transmission Electron Microscopy (TEM) etc. And yes, we can use this focused electron beam to make nanopores. Most of the time we use TEM/STEM (which basically like TEM but done by scanning a focused electron beam across the sample. It’s an oversimplification but not too far from what it is).&lt;/p&gt;

&lt;p style=&quot;color:gray; font-size: 80%; text-align: center;&quot;&gt;&lt;a href=&quot;https://commons.wikimedia.org/wiki/File:Electron_Microscope.png&quot;&gt;&lt;img src=&quot;/images/20191111/TEM.png&quot; alt=&quot;TEM&quot; /&gt;&lt;/a&gt;
&lt;em&gt;Transmission Electron Microscope, Public domain, released by &lt;a href=&quot;https://en.wikipedia.org/wiki/User:Graham_Beards&quot;&gt;Dr. Graham Beards&lt;/a&gt;&lt;/em&gt;&lt;/p&gt;

&lt;p&gt;A big advantage of using an electron beam for drilling is the small beam size, therefore you can get smaller nanopores. In the lab, we routinely get 2-5-nm pores without a problem. On the larger side, we can also drill pores around 40 to 50 nm. They take more time but still within a doable range. Below 2 nm you need cleaner samples, well-focused electron beam, and more patience. One thing that needs to be kept in mind is the acceleration voltage of your TEM, which defines the energy of your electrons. 200 kV is the minimum (and probably the most common) one we use.&lt;/p&gt;

&lt;p&gt;TEM drilling is the method I like the most in the lab. It’s relatively clean, straight forward, and you get a TEM image of every pore immediately, so you will never work in blind.&lt;/p&gt;

&lt;p&gt;But of course, like almost all techniques, there are disadvantages.&lt;/p&gt;

&lt;p&gt;First of all, the through-put. TEM drilling is slow and expensive. Not only you need spend quite some time (5-10 min or even longer) for drilling each pore, during which you need to constantly monitor the membrane and visually check if the membrane is through, but also need the considerable amount of time for exchanging samples, venting and pumping the vacuum chamber. It wouldn’t be a problem if you drill not too many samples for research purpose, but when thinking about hundreds or even thousands of pores on a membrane or one on each sample, the cost (of both time and money, of course) increases rapidly.&lt;/p&gt;

&lt;p&gt;The second disadvantage I would think about is the type of material and thickness of the sample. TEM drilling mainly relies on the electrons bombarding the membrane. Therefore the ability of electron penetrating the membrane and make a hole on it depends highly on the materials and the thickness of the membrane. In &lt;a href=&quot;https://onlinelibrary.wiley.com/doi/abs/10.1002/smll.201703307&quot;&gt;my previous work&lt;/a&gt;s, we typically use 20-nm or thinner silicon nitride membranes. With our typically 200 kV TEM, membranes thicker than 20 nm but below 30 nm might still drill-able, but if it’s much thicker there might be a problem. That’s also because of the third concern of TEM drilling: carbon deposition.&lt;/p&gt;

&lt;p&gt;Similar to the redeposition on FIB, carbon deposition/contamination on TEM is quite common. If the sample is not super clean, say with some organic contaminants on the membrane, or, the TEM vacuum chamber is not clean enough, the electrons will hit the organic contaminate and the amorphous carbon would be deposited on the sample. If the deposition rate is faster than your drilling rate, you will only get increasingly thicker amorphous carbon layer but will never get a though hole as you wanted. Under TEM, you will see the area where you park your electron beam is becoming darker and no sign of any though hole appears. The simplest way to prevent the problem, or at least reduce the deposition, is to clean your sample properly. Usually, we use the O2 plasma clean the membrane before the drilling (50 W, 1-2 min typically but not very strictly) and it works pretty well. Do note that it would be better to keep your membrane ‘standing-up’ so the plasma can reach both sides of the membrane.&lt;/p&gt;

&lt;h2 id=&quot;electron-beam-lithography-with-reactive-ion-etching-ebl--rie&quot;&gt;Electron-beam lithography with reactive ion etching (EBL + RIE)&lt;/h2&gt;

&lt;p&gt;As we’ve seen above, the throughput of TEM drilling is quite limited. Luckily there’s my second favourite method, Reactive Ion Etching (RIE) together with electron beam lithography (EBL).&lt;/p&gt;

&lt;p&gt;&lt;a href=&quot;https://en.wikipedia.org/wiki/Electron-beam_lithography&quot;&gt;EBL&lt;/a&gt; is a method to define patterns on a substrate. In brief you spin-coat&lt;sup id=&quot;fnref:1&quot;&gt;&lt;a href=&quot;#fn:1&quot; class=&quot;footnote&quot;&gt;1&lt;/a&gt;&lt;/sup&gt; a layer of e-beam resist (like PMMA) with certain thickness (by tuning the spin speed), dry it, then expose it with focused electron beam in a e-beam machine (sometimes it’s called Electron Beam Pattern Generator), which basically a SEM, but instead of scanning the e-beam in a raster pattern, you (with a program) decide how the e-beam moves and when to turn on and off the beam (with a shutter). Then the exposed sample will be developed in a certain developer which removes the exposed resist (or the other way around, depending on the type of resist).&lt;/p&gt;

&lt;p&gt;Then there is RIE. RIE is one of the typical dry etching methods (comparing to ‘wet etching’). You can read more about RIE &lt;a href=&quot;https://en.wikipedia.org/wiki/Reactive-ion_etching&quot;&gt;here&lt;/a&gt;. In brief, in a vacuum chamber, controlled amount of reactive gas (like O&lt;sub&gt;2&lt;/sub&gt;, CHF&lt;sub&gt;3&lt;/sub&gt;, SF&lt;sub&gt;6&lt;/sub&gt;, etc.) is flushed in from the top of the chamber to the bottom. Under the electromagnetic field (RF) generated by the top and the bottom electrode, plasma is ignited in the chamber and biased towards the sample. The ion-induced reaction and the physical bombardment work together to remove the material on your sample from top to bottom. Depending on the materials of your sample (layers), the etching rate can vary significantly. Hence if you select a combination of the type of gas, the pressure and the bias voltage, with which you can probably etch your membrane (like SiN) in a relatively faster rate while keeping a lower etching rate on the e-beam resist (such as the typical one, PMMA). Then at some point, your SiN in the e-beam exposed area will be etched through while the rest area is still protected by the resist.&lt;/p&gt;

&lt;p style=&quot;color:gray; font-size: 80%; text-align: center;&quot;&gt;&lt;a href=&quot;https://commons.wikimedia.org/wiki/File:Rieoperation.svg&quot;&gt;&lt;img src=&quot;/images/20191111/RIE.svg&quot; alt=&quot;RIE&quot; /&gt;&lt;/a&gt;
&lt;em&gt;Reactive ion etching, CC BY-SA 3.0&lt;/em&gt;&lt;/p&gt;

&lt;p&gt;By combining EBL and RIE, one can use e-beam define nanopores on the resist, then etch through the membrane with RIE. In this way, fabrication of a large number of nanopores on membranes is very easy, because they will all be etched in parallel. The smallest size of your nanopores made with these methods is determined by the beam size. Our e-beam machine (Raith EBPG 5200) has a smallest beam size of ~16-20 nm, hence that is the smallest nanopore diameter you can get. Additionally, this method works not only on SiN but also on almost any thin membrane (such as graphene) as long as you can find a suitable etching condition.&lt;/p&gt;

&lt;p&gt;Read more about EBL and RIE etching nanopore arrays &lt;a href=&quot;https://iopscience.iop.org/article/10.1088/1361-6528/aaabce&quot;&gt;here&lt;/a&gt;.&lt;/p&gt;

&lt;h2 id=&quot;controlled-breakdown&quot;&gt;Controlled breakdown&lt;/h2&gt;
&lt;p&gt;The methods above are all processed in the vacuum and integrated nicely with the standard semiconductor fabrication process. However, these methods are usually expensive and time-consuming, especially TEM or FIB. EBL+RIE is much better since you can etch with very high throughput, but you still need expensive e-beam machines and etchers. That’s where the controlled breakdown methods come to rescue.&lt;/p&gt;

&lt;p&gt;I tried using Controlled dielectric breakdown to make nanopore when we had no good enough TEM or FIB to drill nanopores ourselves. So when I saw the &lt;a href=&quot;https://journals.plos.org/plosone/article?id=10.1371/journal.pone.0092880&quot;&gt;paper&lt;/a&gt; published by Vincent Tabard-Cossa’s group, I really felt it saved my PhD.&lt;/p&gt;

&lt;p&gt;The process is very simple. The fabrication happens in solution, in situ. You assemble your flowcells with your free-standing membrane without the nanopore (usually &amp;lt; 30 nm thick, 20 nm worked well for me), apply a &amp;lt; 20 V voltage across the membrane and monitor the leakage current across the membrane. At some point, you will see a current jump, which indicates a break-down event and the birth of a brand-new pore. In Vincent’s paper, they provided very detailed information about the methods and a schematic of the circuit needed. You also probably need a LabVIEW program to control the voltage and readout current. The circuit can be easily powered by DC voltage supply (+/- 20 V), or even two 9-V batteries like I did.&lt;/p&gt;

&lt;p style=&quot;color:gray; font-size: 80%; text-align: center;&quot;&gt;&lt;a href=&quot;https://journals.plos.org/plosone/article?id=10.1371/journal.pone.0092880&quot;&gt;&lt;img src=&quot;/images/20191111/CDB.png&quot; alt=&quot;CDB&quot; /&gt;&lt;/a&gt;
&lt;em&gt;Controlled dielectric breakdown, PloS one, 9(3), e92880, CC-BY 4.0&lt;/em&gt;&lt;/p&gt;

&lt;p&gt;In general, this method worked pretty well for me. We could make pores from single-digit-nanometer to tens of nanometers in diameter. But it does have drawbacks.&lt;/p&gt;

&lt;p&gt;First, several groups reported that there might be multiple pores generated at the (roughly) the same time [like &lt;a href=&quot;https://www.nature.com/articles/srep17819&quot;&gt;this&lt;/a&gt; and &lt;a href=&quot;https://pubs.rsc.org/en/content/articlelanding/2017/nr/c7nr02629c&quot;&gt;this&lt;/a&gt;]. This can be improved by using one of the localisation methods to control the position of the pore-formation, such as using laser [&lt;a href=&quot;https://pubs.acs.org/doi/10.1021/acs.nanolett.5b03239&quot;&gt;this&lt;/a&gt; and &lt;a href=&quot;https://pubs.acs.org/doi/10.1021/acsnano.8b06489&quot;&gt;this&lt;/a&gt;], thinning down a small area of membrane (&lt;a href=&quot;https://iopscience.iop.org/article/10.1088/1361-6528/aa564d&quot;&gt;here&lt;/a&gt;, multiple formation happened under high voltage), using &lt;a href=&quot;https://pubs.acs.org/doi/abs/10.1021/acsnano.7b01519&quot;&gt;pipette tip&lt;/a&gt; (SICM) to limit the electrolyte-membrane interface, or &lt;a href=&quot;https://onlinelibrary.wiley.com/doi/full/10.1002/smtd.201900147&quot;&gt;an AFM tip&lt;/a&gt; to achieve breakdown locally.&lt;/p&gt;

&lt;p&gt;Second, the shape of the nanopores you get is less defined compared to TEM, FIB, or RIE pores, and it’s quite hard to image it. Usually, you can only ‘see’ the shape o your pores using TEM later. But looking for a small nanometer-sized pore under TEM is not an easy task for sure… And as the first paper reported, the freshly made pores might have a period of ‘noisy time’ and will be better after storing in LiCl for a while. This might also because of the irregular edges from the breakdown process (&amp;lt;- I need to double-check this from literature). Then if you want to image the pore, it’s pretty tricky. Where is the pore formed? You don’t know. So under TEM, you need to spend a lot of time to just ‘find’ the pore, if it’s possible at all. Using calcium fluorescence can help you know the rough position of the pore before you take it out and put it into the TEM, but it’s still quite challenging since it’s not that easy to locate the exactly the same position.&lt;/p&gt;

&lt;p&gt;Third, we feel the process is quite depending on the silicon nitride membranes. Sometimes we couldn’t get any pores from the entire batch of membranes, or the pores are quite noisy, and then it problem solved by simply use another batch of membranes.&lt;/p&gt;

&lt;p&gt;Besides controlled dielectric breakdown, one can also make pore via direct laser etching. Check out the papers from Amit Meller’s lab and Meni Wanunu’s lab &lt;a href=&quot;https://www.nature.com/articles/s41598-018-28136-z&quot;&gt;here&lt;/a&gt; and &lt;a href=&quot;https://pubs.acs.org/doi/abs/10.1021/acsnano.8b06805&quot;&gt;here&lt;/a&gt;. By simply focusing a beam of visible laser, the silicon nitride can be etched gradually and in the end form a nanometer-sized pore. In these methods, both laser wavelength and the silicon: nitride ratio matter. I have never tried this method myself, but I do like the elegance of it a lot. Check out more from the papers above.&lt;/p&gt;

&lt;h2 id=&quot;pulling-a-glass-pipette&quot;&gt;Pulling a glass pipette&lt;/h2&gt;

&lt;p&gt;Above we are all talking about making a nanopore on a thin membrane, such as a silicon nitride membrane. But there are also other types of solid-state nanopores, for example, nanopores made by pulling a glass capillary.&lt;/p&gt;

&lt;p&gt;Slightly different from the ‘pore in a membrane’ type, these glass nano-pipette nanopores are the nanometer-sized opening of a glass capillary. The capillaries themselves have a millimeter- or sub-millimeter-sized outer and inner diameter. Then you can use a pipette puller, which uses laser, or a piece of resistance wire, to heat up the middle part of the capillary, then pull it from the end of the pipette (see the picture below). Simple huh? The size of the final pipette tip is usually determined by multiple parameters, such as the temperature of heating (usually people use multiple heating steps), the size/length of the heated area on the capillary, the force applied to pull the pipette, and also the ambient temperature, humidity etc. If all these parameters are well controlled, this process can be pretty reproducible and the sizes of the nanopore can go down to tens of nanometers even sub-10-nm (like in this impressive &lt;a href=&quot;https://pubs.acs.org/doi/10.1021/acs.nanolett.8b04715&quot;&gt;paper&lt;/a&gt;).  Besides, this approach is much cheaper than the TEM/FIB/EBL methods. The glass capillaries are cheap; the pipette puller machine is relatively cheap comparing to TEM, FIB or EBPG machine; and the process itself is quite fast. A skilled operator can manage to pull a capillary within a minute, including morning the capillary, press the button and take the product out (you get two at once of course). I personally never did a serious research project with this pipette but learn how to do it mainly for fun, so I never managed to become a skilled puller ;p&lt;/p&gt;

&lt;p&gt;Now let’s have a look at the downsides.&lt;/p&gt;

&lt;p&gt;First of all, you don’t know the size/geometry of the ‘pores’ immediately. You either need to estimate them by measure the conductance, and fit the conductance into the typical model to get the size, or you need to go through the process of SEM/TEM the nano-pipette, which is pretty challenging (but doable). The pipette is fragile and quite easy to break during the imaging process. SEM usually is easier because its relatively larger sample stage, but for TEM, you probably need to somehow stick it on a copper grid. But even with SEM to see the size of the opening, you need to position the tip vertically, towards the electron gun, so you can image and measure the ‘nanopore’ itself, otherwise, you can only get the outer diameter of the tip. Another probably of using SEM is conductivity. Glass is usually not conductive enough to give you a nice resolution, so sometimes sputtering of a metal layer would be necessary, but normally you don’t want the sputtered gold mess up your pore itself (changing diameter/shape etc).&lt;/p&gt;

&lt;p&gt;The second one might be the thought-put of measurement. On the ‘nanopore-in-a-membrane’ type of devices, we can usually achieve some kind of multiplexing measurement, using optical readout or microfluidics. This can be tricker for glass pipette because of their bunker size. If you want a way to improve the throughput of your experiments instead of design a multiplexing sensing device, &lt;a href=&quot;https://pubs.rsc.org/en/content/articlelanding/2013/LC/c3lc50069a#!divAbstract&quot;&gt;this&lt;/a&gt; interesting paper showed a good way to go.&lt;/p&gt;

&lt;p&gt;The third one could be the sensing length. Comparing to the ‘nanopores-in-a-membrane’, nano-pipettes usually have a much longer channel, which affects the ionic current signal, and might lead to a lower spatial resolution. Check out more discussion about it &lt;a href=&quot;https://journals.aps.org/pre/abstract/10.1103/PhysRevE.93.022401&quot;&gt;here&lt;/a&gt; and &lt;a href=&quot;https://www.nature.com/articles/nnano.2016.50#ref18&quot;&gt;here&lt;/a&gt;.&lt;/p&gt;

&lt;h2 id=&quot;in-the-end&quot;&gt;In the end&lt;/h2&gt;
&lt;p&gt;As I mentioned at the very beginning, there are still a lot of other methods to make solid-state nanopores that are not covered in this post. Here I mainly mentioned the ones that I used during my PhD research. Please let me know if you want to know more about any of these methods above, or if you have any questions about them. I’ll try my best to help you.&lt;/p&gt;

&lt;p&gt;P.S sorry there’s no comment box here yet, you can send me an email (x.shi[at]tudelft.nl) if you have any question/comment.&lt;/p&gt;

&lt;hr /&gt;
&lt;p style=&quot;color:gray; font-size: 80%; text-align: center;&quot;&gt;&lt;em&gt;version history: first release: v1, 201911&lt;/em&gt;&lt;/p&gt;
&lt;hr /&gt;
&lt;div class=&quot;footnotes&quot;&gt;
  &lt;ol&gt;
    &lt;li id=&quot;fn:1&quot;&gt;
      &lt;p&gt;spin-coat: it simply means putting a droplet of resist solution on your substrate, spinning the substrate at a certain speed. Because of the viscosity of the solution, its adherence on the substrate, the spinning speed determines the thickness of the coating layer. All of this can be done with a simple machine called ‘spin-coater’ which can hold your sample, spin it with the speed you set, and prevent you make a mess because of the exceeded resist flying out of the sample/holder] &lt;a href=&quot;#fnref:1&quot; class=&quot;reversefootnote&quot;&gt;&amp;#8617;&lt;/a&gt;&lt;/p&gt;
    &lt;/li&gt;
  &lt;/ol&gt;
&lt;/div&gt;
</description>
        <pubDate>Tue, 12 Nov 2019 02:00:01 +0800</pubDate>
        <link>http://xinshi.me/blog/2019/How-to-drill-a-solid-state-nanopore/</link>
        <guid isPermaLink="true">http://xinshi.me/blog/2019/How-to-drill-a-solid-state-nanopore/</guid>
        
        <category>nanopore</category>
        
        <category>phd</category>
        
        
        <category>research</category>
        
      </item>
    
  </channel>
</rss>
